Repository: AnthonyLopezz/uis-welding

File: parcial_1/parcial1_soldadura.json
{
  "encabezado": {
    "institucion": "Universidad Industrial de Santander (UIS)",
    "escuela": "EIMCM - Escuela de Ingeniería Metalúrgica y Ciencia de los Materiales",
    "programa": "Ingeniería Metalúrgica",
    "asignatura": "Soldadura",
    "codigo_asignatura": "27178",
    "titulo": "Parcial 1. Seguridad en soldadura, terminología y simbología en soldadura, procesos de soldadura SMAW, GMAW y oxiacetileno",
    "fecha_impresa": "15 de noviembre de 2022",
    "fecha_manuscrita": "03-04-2025",
    "estudiante": "Andrea Liseth González Nova",
    "codigo_estudiante": "2211927 (lectura dudosa)",
    "nota_final": 4.3,
    "nota_maxima": 5.0,
    "instrucciones": "Evaluar conocimientos base de la asignatura. 10 minutos para resolver dudas de comprensión. En los ejercicios se deben realizar los procesos de cálculo paso a paso. No se reciben parciales después del tiempo.",
    "temas": [
      "Unidad 2 · Seguridad en soldadura",
      "Unidad 3 · Terminología",
      "Unidad 4 · Simbología AWS A2.4",
      "Proceso SMAW",
      "Proceso GMAW",
      "Proceso oxiacetileno (OFW)"
    ],
    "nota_clave": "La clave de respuestas está construida con las láminas del curso (se cita la lámina de cada una). Donde la marca del docente no coincide con la lámina, se explica la diferencia: en el examen, responde con lo que dice la lámina."
  },
  "orden_paginas": [
    {
      "pagina": 1,
      "contenido": "Encabezado, instrucciones, Parte 1 Teoría: verdadero/falso y pregunta de soplo de arco",
      "nota_margen": 1.3,
      "foto": "paginas/pagina_1.jpg"
    },
    {
      "pagina": 2,
      "contenido": "Preguntas de selección múltiple (PQR, posición 4G, código para recipiente de presión, llama neutra, SMAW DCEP)",
      "nota_margen": null,
      "foto": "paginas/pagina_2.jpg"
    },
    {
      "pagina": 3,
      "contenido": "Parte 2 Ejercicios: simbología",
      "nota_margen": 1.5,
      "foto": "paginas/pagina_3.jpg"
    },
    {
      "pagina": 4,
      "contenido": "Junta de esquina y problema del remolque en aluminio 6061-T6",
      "nota_margen": 1.5,
      "foto": "paginas/pagina_4.jpg"
    }
  ],
  "resumen_notas": {
    "parte_1_teoria": {
      "valor": 2.0,
      "obtenido": 1.3
    },
    "parte_2_ejercicios": {
      "valor": 3.0,
      "obtenido": 3.0,
      "detalle": [
        {
          "seccion": "Simbología (página 3)",
          "obtenido": 1.5
        },
        {
          "seccion": "Junta de esquina + problema del remolque (página 4)",
          "obtenido": 1.5
        }
      ]
    },
    "verificacion": "1.3 + 1.5 + 1.5 = 4.3"
  },
  "parte_1_teoria": {
    "valor": 2.0,
    "verdadero_falso": [
      {
        "n": 1,
        "enunciado": "La acumulación de gases en piezas huecas puede representar un riesgo grave si no se garantiza una ventilación adecuada antes de soldarlas.",
        "respuesta_estudiante": "V",
        "calificacion": "correcta",
        "tema": "Unidad 2 · Seguridad en soldadura",
        "solucion": {
          "respuesta": "V",
          "justificacion": "Las piezas huecas (tubos, tanques, perfiles cerrados) atrapan gases y vapores; al calentarlas la presión interna sube y pueden explotar o expulsar gases tóxicos. Por eso la lámina exige comprobar que tengan buena ventilación antes de soldarlas.",
          "fuente": "Seguridad, lám. 9: «Compruebe que todas las piezas huecas tengan buena ventilación antes de soldarlas para evitar la acumulación de gases».",
          "contraste": "Correcta. Detalle a recordar: el riesgo es doble, acumulación de gases (explosión) y falta de ventilación (intoxicación)."
        }
      },
      {
        "n": 2,
        "enunciado": "El fosfógeno, que puede generarse por el uso incorrecto de productos de limpieza clorados, es un gas altamente tóxico.",
        "respuesta_estudiante": "V",
        "calificacion": "correcta",
        "tema": "Unidad 2 · Seguridad en soldadura",
        "solucion": {
          "respuesta": "V",
          "justificacion": "Los hidrocarburos clorados (tricloroetileno, tetracloruro de carbono) usados para limpiar se descomponen con el calor o con la radiación UV del arco y forman fosgeno («fosfógeno» en la lámina), un gas altamente venenoso. Por eso nunca se lavan con ellos los tanques que se van a soldar.",
          "fuente": "Seguridad, lám. 13 (soldadura de estanques).",
          "contraste": "Correcta. Ojo: no hace falta que la llama toque el solvente; basta la radiación del arco."
        }
      },
      {
        "n": 3,
        "enunciado": "El voltaje, que suministran las compañías de electricidad de 120 a 575 V, es adecuado para el proceso de soldadura SMAW.",
        "respuesta_estudiante": "F",
        "justificacion_estudiante": "En soldadura SMAW es necesario un regulador de corriente que baje el potencial.",
        "calificacion": "ambigua (marcas X y ✓)",
        "tema": "Proceso SMAW",
        "solucion": {
          "respuesta": "F",
          "justificacion": "La red entrega de 120 a 575 V, que es DEMASIADO ALTO: el arco SMAW trabaja con 20 a 80 V. La fuente de poder (transformador/rectificador/inversor) reduce el voltaje y entrega alto amperaje. Por eso la afirmación de que el voltaje de red «es adecuado» es falsa.",
          "fuente": "SMAW, lám. 28 («¿Por qué son necesarias las fuentes de poder?»).",
          "contraste": "La respuesta F es correcta, pero la justificación es imprecisa: no es un «regulador de corriente», es la FUENTE DE PODER la que baja el voltaje (de 120–575 V a 20–80 V). Por eso el docente marcó X y ✓: valor parcial. Cita siempre los números."
        }
      },
      {
        "n": 4,
        "enunciado": "A la soldadura GMAW también se le conoce comúnmente con el nombre de soldadura de arco metálico con gas inerte (MIG, metal gas inert welding).",
        "respuesta_estudiante": "V",
        "calificacion": "incorrecta",
        "tema": "Proceso GMAW",
        "solucion": {
          "respuesta": "V",
          "justificacion": "La lámina dice textualmente que a GMAW «también se le conoce comúnmente con el nombre de soldadura de arco metálico con gas inerte (MIG) o soldadura con alimentación de alambre». El enunciado copia esa frase, así que es VERDADERO.",
          "fuente": "GMAW, lám. 6.",
          "contraste": "Según la lámina la respuesta V es correcta. Si el docente la penalizó, el argumento técnico sería: MIG (Metal Inert Gas) solo aplica cuando el gas es inerte (Ar, He); con CO₂ o mezclas activas se llama MAG. Si la pregunta es literal de la lámina, responde V; si te piden precisión, explica la diferencia MIG/MAG en la justificación."
        }
      },
      {
        "n": 5,
        "enunciado": "Cuando se mezclan en proporciones apropiadas, el oxígeno y el acetileno producen una flama con una temperatura de 3500 °C en la punta del soplete.",
        "respuesta_estudiante": "F",
        "justificacion_estudiante": "La temperatura aproximada de la llama es de 3100 °C.",
        "calificacion": "incorrecta",
        "tema": "Proceso oxiacetileno (OFW)",
        "solucion": {
          "respuesta": "F",
          "justificacion": "La lámina indica que la mezcla oxígeno-acetileno en proporciones apropiadas produce una flama de 3100 °C en la punta del soplete (la tabla de combustibles da 3087 °C para llama neutra). 3500 °C es incorrecto, así que la afirmación es FALSA.",
          "fuente": "Oxiacetileno, lám. 7 y tabla de temperatura de llama (lám. 21).",
          "contraste": "F con «3100 °C» coincide exactamente con la lámina. La marca dudosa del docente no cambia la clave: en el examen escribe F y la cifra correcta (3100 °C). No la confundas con la temperatura del arco SMAW (> 3300 °C, SMAW lám. 9)."
        }
      },
      {
        "n": 6,
        "enunciado": "En soldadura por oxiacetileno las roscas en el regulador para el cilindro de oxígeno son de izquierda y para el cilindro de acetileno son de derecha.",
        "respuesta_estudiante": "F",
        "justificacion_estudiante": "La rosca de oxígeno es derecha y el acetileno tiene rosca izquierda.",
        "calificacion": "correcta",
        "tema": "Proceso oxiacetileno (OFW)",
        "solucion": {
          "respuesta": "F",
          "justificacion": "Es al revés: la rosca del regulador de OXÍGENO es DERECHA y la del ACETILENO es IZQUIERDA (las tuercas de gas combustible llevan una muesca para reconocerlas). Así es imposible conectar por error un regulador de oxígeno a un cilindro de gas combustible.",
          "fuente": "Oxiacetileno, lám. 13.",
          "contraste": "Correcta y bien justificada."
        }
      }
    ],
    "seleccion_multiple": [
      {
        "n": 1,
        "enunciado": "¿Cuál de las siguientes afirmaciones describe mejor la función del Registro de Calificación del Procedimiento (PQR) en un proceso de soldadura?",
        "opciones": {
          "A": "Establece los materiales base permitidos para una soldadura.",
          "B": "Verifica que una WPS pueda producir una soldadura sana mediante pruebas documentadas.",
          "C": "Especifica el tipo de gas a utilizar en soldadura GMAW.",
          "D": "Sirve como estándar normativo internacional para soldadura estructural."
        },
        "respuesta_estudiante": "B",
        "calificacion": "correcta",
        "tema": "Unidad 3 · Terminología",
        "solucion": {
          "respuesta": "B",
          "justificacion": "La WPS es la «receta» (variables: amperaje, voltaje, aporte, gas…). Para demostrar que esa receta produce una soldadura sana se sueldan probetas y se ensayan (doblado, tensión); todos los parámetros usados y los resultados se registran en el PQR. El PQR CALIFICA a la WPS.",
          "opciones": {
            "A": "Los materiales base permitidos los fija la WPS y el código, no es la función del PQR.",
            "B": "Correcta: el PQR documenta las pruebas que verifican que la WPS produce una soldadura sana.",
            "C": "El tipo de gas es una variable de la WPS.",
            "D": "Un estándar normativo es un CÓDIGO (por ejemplo AWS D1.1), no un registro."
          },
          "fuente": "Terminología, lám. 14 y 16 (WPS y PQR).",
          "contraste": "Correcta."
        }
      },
      {
        "n": 2,
        "enunciado": "Según la normativa AWS, una soldadura en posición sobre cabeza con uniones a tope se designa como:",
        "opciones": {
          "A": "1G",
          "B": "2F",
          "C": "4G",
          "D": "3G"
        },
        "respuesta_estudiante": "C",
        "calificacion": "correcta (✓ junto a la pregunta)",
        "tema": "Unidad 3 · Terminología",
        "solucion": {
          "respuesta": "C",
          "justificacion": "En AWS la G designa soldadura de ranura (a tope) y la F soldadura de filete. 1G = plana, 2G = horizontal, 3G = vertical y 4G = sobre cabeza. Sobre cabeza + a tope = 4G.",
          "opciones": {
            "A": "1G es posición plana.",
            "B": "2F es FILETE en posición horizontal, no a tope.",
            "C": "Correcta: 4G es a tope sobre cabeza (bajo techo).",
            "D": "3G es a tope en posición vertical."
          },
          "fuente": "Terminología, lám. 30 y 33.",
          "contraste": "Correcta."
        }
      },
      {
        "n": 3,
        "enunciado": "¿Cuál de los siguientes códigos es más apropiado para la fabricación de un recipiente de presión?",
        "opciones": {
          "A": "API 1104",
          "B": "ASME Sección IX",
          "C": "AWS D1.1",
          "D": "UNE-EN ISO 9606"
        },
        "respuesta_estudiante": "B",
        "calificacion": "ambigua (X junto a la pregunta y ✓ junto a la opción A)",
        "tema": "Unidad 3 · Terminología",
        "solucion": {
          "respuesta": "B",
          "justificacion": "Cada código cubre un producto: ASME Sección IX se usa para recipientes de presión y componentes nucleares; API 1104 para conductos (oleoductos y gasoductos); AWS D1.1 para puentes, edificios y acero estructural.",
          "opciones": {
            "A": "API 1104 es para conductos/tuberías de transporte.",
            "B": "Correcta: ASME Sección IX, recipientes de presión.",
            "C": "AWS D1.1 es acero estructural.",
            "D": "UNE-EN ISO 9606 califica soldadores, no es el código de diseño de recipientes."
          },
          "fuente": "Terminología, lám. 13 («Códigos que se utilizan comúnmente»).",
          "contraste": "La respuesta B coincide con la lámina. Las marcas del docente (X junto a la pregunta, ✓ junto a A) son confusas; si en tu examen aparece esta pregunta, la clave del curso es B."
        }
      },
      {
        "n": 4,
        "enunciado": "En la reacción química de una llama neutra, ¿qué relación molar se establece entre oxígeno y acetileno? Establezca la ecuación.",
        "opciones": {
          "A": "1:2",
          "B": "1:1.5",
          "C": "2.5:1",
          "D": "1:2.5"
        },
        "respuesta_estudiante": "C",
        "procedimiento_estudiante": {
          "ecuacion": "C2H2 + 2.5 O2 -> 2 CO + H2O",
          "notas": "2.5 moles de O2 por 1 mol de C2H2"
        },
        "calificacion": "incorrecta (marca de cruz)",
        "tema": "Proceso oxiacetileno (OFW)",
        "solucion": {
          "respuesta": "C",
          "justificacion": "Reacción global de la llama neutra: C₂H₂ + 2.5 O₂ → 2 CO₂ + H₂O. Es decir, 2.5 moles de O₂ por cada mol de C₂H₂ (O₂ : C₂H₂ = 2.5 : 1). Balance de oxígeno: izquierda 2.5 × 2 = 5 átomos; derecha 2 × 2 + 1 = 5 átomos ✓.",
          "opciones": {
            "A": "1:2 invierte la proporción y es muy poco oxígeno.",
            "B": "1:1.5 no corresponde a ninguna etapa de la combustión.",
            "C": "Correcta: 2.5 de O₂ por 1 de C₂H₂.",
            "D": "1:2.5 es la proporción invertida (sería acetileno en exceso)."
          },
          "fuente": "Oxiacetileno, lám. 23 («Reacción química en una llama neutra»).",
          "contraste": "La opción C es correcta, pero la ecuación escrita está MAL: C₂H₂ + 2.5 O₂ → 2 CO + H₂O no está balanceada (5 átomos de O a la izquierda y 3 a la derecha). Lo correcto es 2 CO₂. Mezcló la reacción primaria (C₂H₂ + O₂ → 2 CO + H₂, oxígeno del cilindro en relación 1:1) con la global. La pregunta pedía «establezca la ecuación», por eso la marca de error."
        }
      },
      {
        "n": 5,
        "enunciado": "¿Cuál de las siguientes afirmaciones sobre la transferencia de metal en el proceso SMAW bajo corriente continua de polaridad inversa (DCEP) es más precisa?",
        "opciones": {
          "A": "Favorece mayor penetración en aceros al carbono.",
          "B": "Genera menor estabilidad del arco que en polaridad directa.",
          "C": "Facilita la soldadura de materiales con alta conductividad térmica como el aluminio.",
          "D": "Es inadecuada para cordones suaves y estables."
        },
        "respuesta_estudiante": "C",
        "calificacion": "ambigua (✓ junto a la opción A)",
        "tema": "Proceso SMAW",
        "solucion": {
          "respuesta": "C",
          "justificacion": "DCEP (polaridad inversa) funde el electrodo más rápido, mejora la transferencia del metal de aporte, da buena estabilidad del arco y cordones suaves, y es muy útil para aluminio y magnesio (conductividad térmica alta; además el electrodo positivo rompe la capa de óxido).",
          "opciones": {
            "A": "Según la lámina, la MAYOR penetración la da DCEN (polaridad directa), no DCEP.",
            "B": "Falso: DCEP da buena estabilidad del arco.",
            "C": "Correcta: útil para aluminio y magnesio.",
            "D": "Falso: se usa precisamente para obtener cordones suaves y estables."
          },
          "fuente": "SMAW, lám. 32 y 33.",
          "contraste": "C es la clave de la lámina; la respuesta es correcta."
        }
      }
    ],
    "pregunta_abierta": {
      "enunciado": "Señale en qué parte de la pieza debería colocar el cable de masa para evitar el soplo de arco. Explique por qué se genera el soplo de arco y cómo corregir este problema.",
      "figura": "Placa con punta del electrodo, arco y cable de masa conectado; la estudiante encerró un punto en el extremo derecho de la placa.",
      "respuesta_estudiante": "Ahí debería colocar el cable de masa. El soplo de arco es un desvío del arco generado ocasionado por campos magnéticos asimétricos; se soluciona cambiando la dirección de la soldadura.",
      "calificacion": "incorrecta o parcial (marca de cruz)",
      "figura_ref": 1,
      "titulo": "Soplo de arco",
      "tema": "Proceso SMAW",
      "solucion": {
        "respuesta": "El cable de masa va en el EXTREMO de la placa HACIA DONDE AVANZA la soldadura (se suelda acercándose a la pinza de masa), lo más cerca posible del cordón. En la figura, si se suelda de izquierda a derecha, la masa va en el extremo derecho, a la altura de la junta.",
        "pasos": [
          "Causa: toda corriente crea un campo magnético a su alrededor. En la pieza ese campo NO es simétrico (cambia cerca de los bordes, de la pinza de masa y de la masa de metal ya soldada). La fuerza magnética desvía el arco de su eje: eso es el soplo de arco.",
          "Es mucho más fuerte en corriente continua (DCEN/DCEP) y con amperajes altos; la lámina indica que por encima de unos 600 A el campo puede mover al propio conductor.",
          "Efectos: arco errático, salpicaduras, falta de fusión, socavado y porosidad, sobre todo al inicio y al final de la junta.",
          "Corrección 1 (lámina 38): reubicar la pinza de masa en el extremo hacia donde avanza la soldadura.",
          "Corrección 2: usar corriente alterna (el campo cambia de sentido y se anula en promedio).",
          "Corrección 3: reducir el amperaje y mantener un arco corto.",
          "Corrección 4: inclinar el electrodo en sentido contrario a la desviación del arco.",
          "Corrección 5: puntear (armar) bien la junta con puntos gruesos en los extremos y usar técnica de paso de peregrino (retroceso)."
        ],
        "justificacion": "La pregunta tiene tres partes y las tres se califican: (1) dónde va la masa, (2) por qué se produce (campo magnético asimétrico) y (3) cómo se corrige (más de una medida).",
        "fuente": "SMAW, lám. 37 («Soplo de arco») y lám. 38 («Solución del soplo del arco»).",
        "contraste": "La ubicación marcada (extremo derecho) y la causa (campos magnéticos asimétricos) son correctas. Faltó: decir que la masa se pone hacia donde AVANZA la soldadura (no basta «cambiar la dirección»), mencionar que ocurre con corriente continua y alto amperaje, y dar más correcciones (CA, menos corriente, arco corto, inclinar electrodo). Por eso la marca es parcial."
      }
    }
  },
  "parte_2_ejercicios": {
    "valor": 3.0,
    "simbologia": {
      "instruccion": "Establezca la simbología correspondiente.",
      "nota_pagina": 1.5,
      "ejercicios": [
        {
          "n": 1,
          "descripcion": "Marco cuadrado (tubo) soldado sobre una base, soldadura alrededor de todo el perímetro.",
          "respuesta_estudiante": "Símbolo de filete con círculo de soldadura todo alrededor.",
          "figura_ref": 2,
          "tema": "Unidad 4 · Simbología AWS A2.4",
          "solucion": {
            "respuesta": "Símbolo de filete del LADO DE LA FLECHA (triángulo debajo de la línea de referencia, con el cateto vertical a la izquierda) y el CÍRCULO de soldadura todo alrededor en la unión de la flecha con la línea de referencia.",
            "justificacion": "El marco cuadrado se suelda a la base por todo su perímetro: la soldadura cambia de dirección en las esquinas, por eso basta un solo símbolo con círculo en vez de cuatro símbolos.",
            "contraste": "Correcta.",
            "figura_ref": 8,
            "fuente": "Simbología, lám. 4–9 y 14–25."
          }
        },
        {
          "n": 2,
          "descripcion": "Junta en T con bisel por ambos lados y filetes de refuerzo; cotas A, B, E y S.",
          "respuesta_estudiante": "(B) bisel en un lado; S(E) bisel en el otro lado; (A) filete.",
          "calificacion": "incorrecta (X)",
          "figura_ref": 3,
          "tema": "Unidad 4 · Simbología AWS A2.4",
          "solucion": {
            "respuesta": "Símbolo COMBINADO a AMBOS lados: bisel + filete arriba y abajo de la línea de referencia. Lado flecha: bisel con «S(E)» a su izquierda y filete con «A»; otro lado: bisel y filete con «B». La flecha va QUEBRADA y apunta al alma de la T, que es el miembro que se bisela.",
            "justificacion": "En la sección se ven dos preparaciones en bisel (una a cada lado del alma) y sobre cada una un filete de refuerzo: son dos soldaduras distintas en cada lado, así que cada lado lleva DOS símbolos. Reglas que se califican: (1) el cateto vertical del bisel y del filete siempre a la izquierda; (2) las cotas de tamaño a la izquierda del símbolo, con la profundidad de preparación S fuera del paréntesis y el tamaño de soldadura E dentro; (3) en bisel y en J la flecha se quiebra hacia la pieza que se prepara. Nota: la foto es de baja resolución; la asignación exacta de A y B a cada lado debe confirmarse con el plano original.",
            "contraste": "Marcada X: la respuesta dejó el filete solo de un lado, no quebró la flecha hacia el miembro biselado y mezcló las cotas (puso «(B)» como tamaño del bisel en lugar del filete).",
            "figura_ref": 9,
            "fuente": "Simbología, lám. 4–9 y 14–25."
          }
        },
        {
          "n": 3,
          "descripcion": "Soldadura de filete intermitente por ambos lados; longitud 2 y paso 4 (tres segmentos por lado).",
          "respuesta_estudiante": "Filete por ambos lados con 2-4 arriba y abajo; (3) indicado.",
          "figura_ref": 4,
          "tema": "Unidad 4 · Simbología AWS A2.4",
          "solucion": {
            "respuesta": "Filete a AMBOS lados (triángulos arriba y abajo de la línea) con «2-4» a la DERECHA de cada triángulo: longitud de cada tramo 2, paso 4.",
            "justificacion": "Los tramos de arriba y de abajo están enfrentados (mismas posiciones): es filete intermitente EN CADENA, por eso los dos triángulos quedan alineados. Si estuvieran alternados sería ESCALONADO y los triángulos se dibujan desplazados. El paso se mide de centro a centro de tramos consecutivos.",
            "contraste": "Correcta. El «(3)» no es necesario: el número entre paréntesis se usa para puntos o proyecciones, no para filetes intermitentes.",
            "figura_ref": 10,
            "fuente": "Simbología, lám. 4–9 y 14–25."
          }
        },
        {
          "n": 4,
          "descripcion": "Junta a tope con ranura en U doble, ángulo 25° por cada lado, profundidad 2 y tamaño de soldadura 2 1/8 por cada lado.",
          "respuesta_estudiante": "2(2 1/8) con símbolo de ranura en U a 25° en ambos lados de la línea de referencia.",
          "figura_ref": 5,
          "tema": "Unidad 4 · Simbología AWS A2.4",
          "solucion": {
            "respuesta": "Símbolo de ranura en U a AMBOS lados (doble U) con «2(2 1/8)» a la izquierda de cada U y el ángulo de ranura 25° junto a cada símbolo.",
            "justificacion": "La sección muestra dos ranuras en U opuestas: profundidad de preparación S = 2 por lado y tamaño de soldadura (garganta efectiva) E = 2 1/8 por lado; la notación es S(E) = 2(2 1/8). Al ser simétrica, se repite arriba y abajo de la línea.",
            "contraste": "Correcta.",
            "figura_ref": 11,
            "fuente": "Simbología, lám. 4–9 y 14–25."
          }
        }
      ],
      "anotacion_al_pie": "Texto manuscrito poco legible: 'P-L {} (S) D'"
    },
    "problemas": [
      {
        "titulo": "Junta de esquina",
        "tema": "Unidad 4 · Simbología AWS A2.4",
        "enunciado": "Establezca la simbología de la soldadura mostrada en la sección transversal de la junta de esquina.",
        "figura_ref": 6,
        "respuesta_estudiante": "Símbolo de bisel con filete sobre la línea de referencia (lectura parcial).",
        "solucion": {
          "respuesta": "Lado flecha (cara exterior, símbolo DEBAJO de la línea): ranura en J. Otro lado (rincón interior, símbolo ENCIMA): filete de refuerzo. Flecha QUEBRADA hacia la placa horizontal, que es la que se prepara.",
          "justificacion": "En la sección el cordón llena una preparación de borde curvo en la placa horizontal (J) desde la cara exterior y, por dentro, deja un filete en el rincón. El borde curvo diferencia la J del bisel (borde recto). La flecha se quiebra porque solo un miembro se prepara.",
          "fuente": "Simbología, lám. 4 (J), lám. 9 (quiebre de la flecha) y lám. 14 (símbolos combinados).",
          "contraste": "El símbolo dibujado combina ranura y filete, que es la idea correcta; revisa que la J quede del lado de la flecha y que la flecha esté quebrada hacia la placa preparada.",
          "figura_ref": 12
        }
      },
      {
        "titulo": "Problema: remolque ultraliviano en aluminio 6061-T6",
        "tema": "Proceso GMAW · selección de proceso",
        "enunciado": "Una empresa de fabricación de carrocerías livianas ha recibido un pedido especial para diseñar y ensamblar un prototipo de remolque ultraliviano. Para lograr la mayor eficiencia en peso, la estructura principal del chasis debe ser fabricada completamente con piezas en aluminio 6061-T6 con piezas con espesor de 1/4 de pulgada. Este aluminio es conocido por su buena resistencia mecánica y a la corrosión, además de su soldabilidad aceptable.",
        "pregunta": "Plantee el procedimiento para llevar a cabo el proceso de soldadura.",
        "datos": {
          "material": "Aluminio 6061-T6",
          "espesor_pulg": 0.25,
          "aplicacion": "Chasis de remolque ultraliviano"
        },
        "figura_ref": 7,
        "respuesta_estudiante": "OFW: No aplica para aluminio; SMAW: Quizás (solo emergencia); GMAW: Puede ser. GMAW con gas de protección de helio, por ser especial para aleaciones de alta conductividad térmica. Técnica de rocío pulsado porque el espesor es mayor de 1/8\" y permite soldar en cualquier posición. Electrodo positivo y metal base negativo.",
        "solucion": {
          "respuesta": "GMAW (MIG) con corriente continua electrodo positivo (DCEP), gas argón (o argón-helio), alambre de aluminio ER4043 o ER5356 y transferencia por rocío pulsado, con limpieza estricta del óxido y una WPS calificada.",
          "pasos": [
            "Descarte de procesos: OFW (oxiacetileno) no se recomienda; el curso deja el aluminio como tarea porque su óxido refractario (Al₂O₃ funde a unos 2050 °C y el aluminio a 660 °C) exige fundentes y da mala calidad. SMAW se puede usar en aluminio (SMAW lám. 16), pero da escoria corrosiva y baja calidad: solo para reparaciones. GMAW suelda todas las aleaciones comerciales, en todas las posiciones y con alta productividad (GMAW lám. 17–20).",
            "Polaridad: DCEP, siempre en GMAW (lám. 29). En aluminio además produce acción de limpieza: rompe la película de óxido.",
            "Gas: argón 100 % como base, porque es el más usado y da un arco estable. Se puede usar una mezcla argón-helio (por ejemplo 75/25) para más aporte de calor, ya que el aluminio conduce mucho el calor (lám. 46). El helio puro no se usa en GMAW de aluminio porque el arco se vuelve inestable.",
            "Transferencia: 1/4\" = 6.35 mm, mayor de 1/8\". El rocío es para piezas de más de 1/8\" pero se hace en posición plana. Un chasis tiene juntas en varias posiciones, así que conviene ROCÍO PULSADO: igual que el rocío pero en todas las posiciones (lám. 41).",
            "Material de aporte: ER4043 (Al-5Si), que resiste el agrietamiento en caliente del 6061, o ER5356 (Al-5Mg) si se necesita más resistencia. Nunca se suelda el 6061 sin aporte, porque se agrieta.",
            "Equipo: pistola spool-gun o sistema push-pull, funda (liner) de teflón y rodillos en U, porque el alambre de aluminio es blando y se enreda.",
            "Preparación: desengrasar con acetona o alcohol, NUNCA con solventes clorados (forman fosgeno, Seguridad lám. 13). Cepillar con cepillo de acero inoxidable exclusivo para aluminio y soldar pronto. Uniones: filetes en las juntas en T del bastidor y bisel en V de 60° en los empalmes a tope de 1/4\".",
            "Técnica: ángulo de empuje (soldadura directa) de 10–15°, que da mejor protección y limpieza en aluminio. Velocidad de avance alta y constante. No hace falta precalentar; si se precalienta, máximo unos 120 °C.",
            "Diseño: la zona afectada por el calor pierde el temple T6 y queda con menos resistencia (aproximadamente un 30–40 % menos). Por eso las soldaduras se ubican fuera de las zonas de máximo esfuerzo o se sobredimensionan.",
            "Calidad: redactar la WPS y calificarla con un PQR según AWS D1.2 (código estructural para aluminio). Inspeccionar con VT y PT (líquidos penetrantes).",
            "Seguridad: ventilación o extracción de humos (el arco en aluminio con argón genera mucho ozono y radiación UV intensa) y careta con el filtro adecuado."
          ],
          "justificacion": "Un problema de «plantee el procedimiento» se califica por la secuencia completa: selección justificada del proceso, parámetros (polaridad, gas, transferencia, aporte), preparación, técnica, calidad y seguridad. Cada decisión debe ir con su porqué.",
          "fuente": "GMAW, lám. 17–21, 29, 41, 46; SMAW, lám. 16; Oxiacetileno, lám. 39–40; Terminología, lám. 14–16; Seguridad, lám. 13.",
          "contraste": "Buena respuesta: descarta bien los procesos y acierta en GMAW, DCEP y rocío pulsado (por más de 1/8\" y por la posición). Para la nota completa le faltó: el material de aporte (ER4043/5356), que el gas base es argón (el helio solo, o en mezcla, aporta calor), la limpieza del óxido, la técnica de empuje, la pérdida de resistencia T6 en la ZAC y la WPS/PQR."
        }
      }
    ]
  },
  "notas_transcripcion": "Datos extraídos de 4 fotografías. Las calificaciones por ítem se infieren de las marcas del docente (✓, X, †); donde las marcas no son claras se indica 'ambigua'. El código de estudiante y algunas anotaciones manuscritas son de lectura dudosa.",
  "figuras": [
    {
      "n": 1,
      "archivo": "figuras/fig_01_soplo_de_arco.jpg",
      "pagina": 1,
      "descripcion": "Placa con electrodo, arco y cable de masa (pregunta de soplo de arco)",
      "detalle": "Placa en perspectiva con una junta longitudinal; arriba tres posiciones de la punta del electrodo y a la derecha la pinza del cable de masa (es la lámina 37 de SMAW). En el arco más alejado de la masa el arco se curva: eso es el soplo. La estudiante encerró en un círculo la esquina inferior derecha de la placa como lugar para la masa."
    },
    {
      "n": 2,
      "archivo": "figuras/fig_02_simbologia_ej1_marco_cuadrado.jpg",
      "pagina": 3,
      "descripcion": "Simbología ej. 1: marco cuadrado sobre base y respuesta",
      "detalle": "Izquierda: vista frontal de un marco cuadrado (sección de tubo) apoyado sobre una base. Derecha: la vista en planta del marco con la respuesta dibujada (flecha, línea de referencia, triángulo de filete y círculo de todo alrededor)."
    },
    {
      "n": 3,
      "archivo": "figuras/fig_03_simbologia_ej2_junta_T_biseles.jpg",
      "pagina": 3,
      "descripcion": "Simbología ej. 2: junta en T con biseles y filetes y respuesta",
      "detalle": "Izquierda: sección de una junta en T; el ala es vertical y el alma horizontal llega desde la derecha. El alma tiene preparación en bisel por arriba y por abajo, y cada bisel lleva un filete de refuerzo (zonas sombreadas). Cotas: B (arriba), S (lado derecho, profundidad), E (izquierda, garganta de la ranura) y A (abajo, filete). Derecha: la T en vista con la respuesta: «(B)» bisel arriba, «S(E)» bisel y «(A)» filete abajo."
    },
    {
      "n": 4,
      "archivo": "figuras/fig_04_simbologia_ej3_filete_intermitente.jpg",
      "pagina": 3,
      "descripcion": "Simbología ej. 3: filete intermitente y respuesta",
      "detalle": "Vista en planta de una placa con alma: tres tramos de filete arriba y tres abajo, ENFRENTADOS (en cadena). Cotas inferiores 2 (longitud de tramo) y superiores 4 (paso). Rótulo «SOLDADURAS». A la derecha, la respuesta: filete a ambos lados «2-4» y un «(3)»."
    },
    {
      "n": 5,
      "archivo": "figuras/fig_05_simbologia_ej4_ranura_U_doble.jpg",
      "pagina": 3,
      "descripcion": "Simbología ej. 4: ranura en U doble a 25° y respuesta",
      "detalle": "Sección de una junta a tope de dos placas gruesas con ranura en U a ambos lados (doble U, cordones sombreados). Ángulo de 25° arriba y abajo; a la izquierda la profundidad 2 por lado y a la derecha el tamaño de soldadura 2 1/8 por lado. A la derecha, la respuesta «2(2 1/8)» con U y 25° a ambos lados."
    },
    {
      "n": 6,
      "archivo": "figuras/fig_06_junta_de_esquina.jpg",
      "pagina": 4,
      "descripcion": "Sección transversal de junta de esquina y símbolo dibujado",
      "detalle": "Izquierda: «SECCIÓN TRANSVERSAL DE LA SOLDADURA» de una junta de esquina; placa vertical a la izquierda y placa horizontal encima hacia la derecha. El cordón sombreado llena una preparación curva desde la cara superior y se prolonga como filete en el rincón interior. Derecha: la misma esquina con la flecha dibujada por la estudiante."
    },
    {
      "n": 7,
      "archivo": "figuras/fig_07_remolque_chasis.jpg",
      "pagina": 4,
      "descripcion": "Foto del chasis del remolque ultraliviano",
      "detalle": "Fotografía de un remolque liviano de un eje: bastidor rectangular de perfiles con travesaños, lanza triangular al frente con rueda jockey y dos ruedas laterales. Todas las uniones del bastidor son juntas en T y a tope entre perfiles: muchas quedan en posición horizontal, vertical o sobre cabeza."
    },
    {
      "n": 8,
      "archivo": "figuras/sol_02_marco_cuadrado.svg",
      "tipo": "solucion",
      "descripcion": "Solución ej. 1: filete lado flecha + círculo de soldadura todo alrededor"
    },
    {
      "n": 9,
      "archivo": "figuras/sol_03_junta_T_doble_bisel.svg",
      "tipo": "solucion",
      "descripcion": "Solución ej. 2: bisel + filete a ambos lados con flecha quebrada"
    },
    {
      "n": 10,
      "archivo": "figuras/sol_04_filete_intermitente.svg",
      "tipo": "solucion",
      "descripcion": "Solución ej. 3: filete intermitente en cadena 2-4 a ambos lados"
    },
    {
      "n": 11,
      "archivo": "figuras/sol_05_ranura_U_doble.svg",
      "tipo": "solucion",
      "descripcion": "Solución ej. 4: doble U 2(2 1/8) a 25°"
    },
    {
      "n": 12,
      "archivo": "figuras/sol_06_junta_esquina.svg",
      "tipo": "solucion",
      "descripcion": "Solución junta de esquina: J lado flecha + filete otro lado"
    }
  ]
}

File: parcial_2/parcial2_simulacro.json
{
  "encabezado": {
    "institucion": "Universidad Industrial de Santander (UIS)",
    "escuela": "EIMCM - Escuela de Ingeniería Metalúrgica y Ciencia de los Materiales",
    "programa": "Ingeniería Metalúrgica",
    "asignatura": "Soldadura",
    "codigo_asignatura": "27178",
    "titulo": "Simulacro Parcial 1. Seguridad, terminología y simbología en soldadura, procesos SMAW, GMAW y oxiacetileno",
    "fecha_manuscrita": "Simulacro",
    "tipo": "simulacro",
    "nota_maxima": 5.0,
    "instrucciones": "Simulacro con la misma estructura y peso del Parcial 1 (Teoría 2.0 + Ejercicios 3.0). Resuelve sin mirar la clave; en los ejercicios escribe el proceso paso a paso. Cada respuesta trae su justificación y la lámina del curso donde se estudia.",
    "temas": [
      "Unidad 2 · Seguridad en soldadura",
      "Unidad 3 · Terminología",
      "Unidad 4 · Simbología AWS A2.4",
      "Proceso SMAW",
      "Proceso GMAW",
      "Proceso oxiacetileno (OFW)"
    ],
    "nota_clave": "Cada pregunta trae la clave, por qué es verdadera o falsa (o por qué cada distractor no es la respuesta) y la lámina del curso. Las preguntas copian las trampas típicas del Parcial 1: cifras cambiadas, términos invertidos y opciones casi correctas."
  },
  "parte_1_teoria": {
    "valor": 2.0,
    "verdadero_falso": [
      {
        "n": 1,
        "tema": "Unidad 2 · Seguridad en soldadura",
        "enunciado": "Los deslumbramientos ocasionales producidos por mirar el arco eléctrico sin protección causan ceguera permanente.",
        "solucion": {
          "respuesta": "F",
          "justificacion": "La lámina dice lo contrario: los deslumbramientos ocasionales NO producen ceguera, pero deben evitarse (causan inflamación dolorosa de la córnea, el «ojo de arco»). El daño serio viene de la exposición repetida y de las quemaduras de piel por radiación infrarroja y ultravioleta.",
          "fuente": "Seguridad, lám. 6–7.",
          "contraste": "La trampa es la palabra «permanente». Si te equivocaste, recuerda: ocasional → no hay ceguera, pero sí lesión; repetido → daño acumulativo."
        }
      },
      {
        "n": 2,
        "tema": "Proceso SMAW",
        "enunciado": "En SMAW, el voltaje de circuito abierto suele estar entre 50 y 80 V, mientras que el voltaje de operación (arco encendido) fluctúa entre 17 y 40 V.",
        "solucion": {
          "respuesta": "V",
          "justificacion": "El voltaje de circuito abierto se mide entre electrodo y tierra sin corriente: 50–80 V. Al encender el arco el voltaje cae al de operación, que depende del electrodo, la polaridad, la longitud del arco y el tipo de corriente: 17–40 V. Ambas cifras coinciden con las láminas.",
          "fuente": "SMAW, lám. 41–42.",
          "contraste": "No lo confundas con el voltaje de la red (120–575 V), que es la trampa de la pregunta 3 del Parcial 1."
        }
      },
      {
        "n": 3,
        "tema": "Proceso GMAW",
        "enunciado": "En GMAW se puede usar indistintamente corriente continua electrodo negativo (DCEN) o electrodo positivo (DCEP), según el espesor de la pieza.",
        "solucion": {
          "respuesta": "F",
          "justificacion": "En GMAW SIEMPRE se usa corriente continua electrodo positivo (DCEP/DCRP). La transferencia de metal lleva iones positivos que deben viajar del polo positivo (el alambre) al negativo (la pieza). El espesor se maneja con la velocidad del alambre, el voltaje y el modo de transferencia, no con la polaridad.",
          "fuente": "GMAW, lám. 25 y 29.",
          "contraste": "En SMAW sí se elige entre AC, DCEN y DCEP; en GMAW no. Esa diferencia entre procesos es una pregunta típica."
        }
      },
      {
        "n": 4,
        "tema": "Proceso oxiacetileno (OFW)",
        "enunciado": "El regulador de acetileno nunca debe ajustarse por encima de 15 lb/pulg², porque a mayor presión puede producirse una disociación explosiva del gas.",
        "solucion": {
          "respuesta": "V",
          "justificacion": "Es literal de la lámina. Por encima de unas 15 psi el acetileno libre se vuelve inestable y puede descomponerse en forma explosiva aun sin oxígeno. Por eso el acetileno va disuelto en acetona dentro del cilindro y la válvula se abre como máximo giro y medio.",
          "fuente": "Oxiacetileno, lám. 15–16.",
          "contraste": "Cifras relacionadas que suelen cambiar en las preguntas: cilindro de acetileno unas 225 psi, cilindro de oxígeno unas 2250 psi, purga del oxígeno a unas 6 psi."
        }
      },
      {
        "n": 5,
        "tema": "Unidad 3 · Terminología",
        "enunciado": "La posición 5G corresponde a tubería horizontal fija (sin rotar) y abarca soldadura plana, vertical y sobre cabeza en el mismo cordón.",
        "solucion": {
          "respuesta": "V",
          "justificacion": "En 5G el tubo está horizontal e inmóvil: el soldador recorre la circunferencia pasando por plana (arriba), vertical (los lados) y sobre cabeza (abajo). En cambio, 1G es el tubo horizontal que se ROTA, 2G el tubo vertical fijo y 6G el tubo inclinado 45° fijo.",
          "fuente": "Terminología, lám. 35.",
          "contraste": "La trampa habitual es confundir 5G (horizontal fijo) con 1G (horizontal rotando)."
        }
      },
      {
        "n": 6,
        "tema": "Proceso GMAW",
        "enunciado": "El argón es el gas más usado en GMAW por su alta conductividad térmica y porque es diez veces más liviano que el helio.",
        "solucion": {
          "respuesta": "F",
          "justificacion": "Tiene dos errores. (1) El argón tiene BAJA conductividad del calor; el buen conductor es el helio. (2) El argón es diez veces más PESADO que el helio, por eso cubre mejor el charco. Basta un dato falso para que la afirmación sea falsa.",
          "fuente": "GMAW, lám. 46.",
          "contraste": "Truco de examen: las afirmaciones con dos datos suelen tener uno bueno y uno malo. Verifica cada dato por separado."
        }
      }
    ],
    "pregunta_abierta": {
      "titulo": "Tipos de llama oxiacetilénica",
      "tema": "Proceso oxiacetileno (OFW)",
      "enunciado": "Observe las tres llamas A, B y C. Identifique cada una (carburante/reductora, neutra u oxidante) y diga qué la distingue a simple vista. ¿Cuál usaría para soldar acero al carbono y por qué? Escriba la reacción primaria y la reacción global de la llama neutra.",
      "figura_ref": 1,
      "solucion": {
        "respuesta": "A = carburante (reductora), B = neutra, C = oxidante. Para acero al carbono se usa la llama NEUTRA (B).",
        "pasos": [
          "A, llama CARBURANTE: además del cono interno tiene un PENACHO o pluma intermedia blanquecina (la zona amarilla). Hay exceso de acetileno y el carbono libre carbura el acero.",
          "B, llama NEUTRA: el cono interno es nítido, redondeado y de bordes bien definidos, sin pluma. Se obtiene abriendo el oxígeno hasta que desaparece el borde aserrado (lám. 18–19). La relación en el soplete es 1:1.",
          "C, llama OXIDANTE: el cono interno es más corto y puntiagudo y la llama suena más fuerte (silbido). Hay exceso de oxígeno, que oxida el charco y produce chispas y porosidad.",
          "Para acero al carbono se usa la neutra, porque ni añade carbono (que endurece y fragiliza) ni oxida el metal fundido.",
          "Reacción primaria (cono interno, oxígeno del cilindro): C₂H₂ + O₂ → 2 CO + H₂.",
          "Reacción secundaria (envoltura, oxígeno del aire): 2 CO + H₂ + 1.5 O₂ → 2 CO₂ + H₂O.",
          "Reacción global: C₂H₂ + 2.5 O₂ → 2 CO₂ + H₂O. Balance de oxígeno: 5 átomos a cada lado ✓."
        ],
        "justificacion": "Esta pregunta corrige el error del Parcial 1: la relación 2.5:1 es GLOBAL; del cilindro sale solo 1 mol de O₂ por mol de acetileno y los otros 1.5 los toma la llama del aire.",
        "fuente": "Oxiacetileno, lám. 18–23."
      }
    },
    "seleccion_multiple": [
      {
        "n": 1,
        "tema": "Unidad 3 · Terminología",
        "enunciado": "¿Qué documento contiene la serie de instrucciones (amperaje, voltaje, metal de aporte, gas, etc.) que, al seguirse, producen una soldadura sana?",
        "opciones": {
          "A": "Registro de calificación del procedimiento (PQR)",
          "B": "Especificación del procedimiento de soldadura (WPS)",
          "C": "Código AWS D1.1",
          "D": "Certificado de calificación del soldador"
        },
        "solucion": {
          "respuesta": "B",
          "justificacion": "La WPS es la «receta»: la serie de instrucciones que, al seguirse, producen una soldadura sana, normalmente escrita según un código. El PQR es la prueba documentada de que esa receta funciona.",
          "opciones": {
            "A": "El PQR registra los parámetros y resultados de las probetas: califica a la WPS, pero no es la instrucción de trabajo.",
            "B": "Correcta.",
            "C": "AWS D1.1 es un código (reglas generales para acero estructural), no un procedimiento específico.",
            "D": "Ese certificado califica a la PERSONA, no al procedimiento."
          },
          "fuente": "Terminología, lám. 14–16."
        }
      },
      {
        "n": 2,
        "tema": "Unidad 3 · Terminología",
        "enunciado": "Una soldadura de filete en la que el eje del cordón es horizontal y una de las chapas está en posición vertical se designa, según AWS, como:",
        "opciones": { "A": "1F", "B": "2F", "C": "2G", "D": "3F" },
        "solucion": {
          "respuesta": "B",
          "justificacion": "Es filete (letra F) en posición horizontal (número 2): 2F (UNE: PB). La G se reserva para soldaduras de ranura o a tope.",
          "opciones": {
            "A": "1F es filete en posición plana (acunada, con las chapas a 45°).",
            "B": "Correcta.",
            "C": "2G es posición horizontal pero en junta A TOPE (ranura), no filete.",
            "D": "3F es filete en posición vertical (ambas chapas verticales)."
          },
          "fuente": "Terminología, lám. 30–31."
        }
      },
      {
        "n": 3,
        "tema": "Unidad 3 · Terminología",
        "enunciado": "Una empresa va a construir un gasoducto de acero. ¿Qué código es el más apropiado?",
        "opciones": { "A": "ASME Sección IX", "B": "AWS D1.1", "C": "API 1104", "D": "ANSI/AWS A2.4" },
        "solucion": {
          "respuesta": "C",
          "justificacion": "API 1104 (American Petroleum Institute) es el código para conductos: oleoductos y gasoductos.",
          "opciones": {
            "A": "ASME Sección IX es para recipientes de presión y componentes nucleares (la respuesta del Parcial 1).",
            "B": "AWS D1.1 es para puentes, edificios y acero estructural.",
            "C": "Correcta.",
            "D": "AWS A2.4 es la norma de SÍMBOLOS de soldadura y ensayos no destructivos, no un código de fabricación."
          },
          "fuente": "Terminología, lám. 13; Simbología, lám. 3."
        }
      },
      {
        "n": 4,
        "tema": "Proceso oxiacetileno (OFW)",
        "enunciado": "En la combustión completa del propano (C₃H₈) con oxígeno, ¿qué relación molar O₂ : C₃H₈ se requiere? Establezca la ecuación.",
        "opciones": { "A": "2.5 : 1", "B": "5 : 1", "C": "3 : 1", "D": "1 : 5" },
        "solucion": {
          "respuesta": "B",
          "justificacion": "C₃H₈ + 5 O₂ → 3 CO₂ + 4 H₂O. Balance: C 3 = 3; H 8 = 4×2; O 5×2 = 10 = 3×2 + 4 ✓. Se necesitan 5 moles de O₂ por cada mol de propano.",
          "opciones": {
            "A": "2.5 : 1 es la relación del ACETILENO (C₂H₂), no la del propano.",
            "B": "Correcta.",
            "C": "3 : 1 sale de igualar los carbonos y olvidarse del hidrógeno.",
            "D": "1 : 5 es la relación invertida."
          },
          "fuente": "Oxiacetileno, lám. 23 (método) y lám. 32 y 42 (propano)."
        }
      },
      {
        "n": 5,
        "tema": "Proceso GMAW",
        "enunciado": "Se requiere soldar con GMAW placas de 1/4\" en TODAS las posiciones, con altas tasas de deposición y prácticamente sin salpicaduras. ¿Qué modo de transferencia es el adecuado?",
        "opciones": { "A": "Cortocircuito", "B": "Globular", "C": "Rocío", "D": "Rocío pulsado" },
        "solucion": {
          "respuesta": "D",
          "justificacion": "El rocío pulsado es igual que el rocío (alta deposición, sin salpicaduras, excelente penetración, para piezas de más de 1/8\"), pero la fuente da pulsos que bajan el aporte de calor promedio y permite soldar en todas las posiciones.",
          "opciones": {
            "A": "El cortocircuito sirve en todas las posiciones, pero tiene baja deposición y poca penetración (para calibres delgados).",
            "B": "La globular produce salpicaduras y queda limitada a plana/horizontal.",
            "C": "El rocío cumple en deposición y salpicaduras, pero generalmente se hace solo en posición plana.",
            "D": "Correcta."
          },
          "fuente": "GMAW, lám. 36 y 41."
        }
      }
    ]
  },
  "parte_2_ejercicios": {
    "valor": 3.0,
    "simbologia": {
      "instruccion": "Establezca la simbología AWS A2.4 correspondiente a cada figura (flecha, línea de referencia, símbolos y cotas).",
      "ejercicios": [
        {
          "n": 1,
          "tema": "Unidad 4 · Simbología AWS A2.4",
          "descripcion": "Tubo soldado sobre una placa base con un filete de 1/4\" en todo el contorno; la soldadura se ejecuta en obra durante el montaje.",
          "figura_ref": 2,
          "solucion": {
            "respuesta": "Triángulo de filete DEBAJO de la línea (lado flecha) con «1/4» a su izquierda, CÍRCULO de todo alrededor y BANDERA rellena de soldadura de campo en la unión de la flecha con la línea de referencia.",
            "justificacion": "Tres informaciones, tres elementos: tipo y tamaño (filete 1/4), recorrido (todo el contorno → círculo) y lugar (en obra → bandera). Variante del ejercicio 1 del Parcial 1 con la bandera añadida.",
            "fuente": "Simbología, lám. 5, 8 y 15.",
            "figura_ref": 7
          }
        },
        {
          "n": 2,
          "tema": "Unidad 4 · Simbología AWS A2.4",
          "descripcion": "Junta a tope en V sencilla a 60°, profundidad de preparación 3/8\", abertura de raíz 1/8\" y penetración completa visible en la raíz (lado opuesto).",
          "figura_ref": 3,
          "solucion": {
            "respuesta": "Símbolo en V DEBAJO de la línea (lado flecha) con «3/8» a la izquierda, «1/8» dentro de la V (abertura de raíz) y «60°» debajo del símbolo; SEMICÍRCULO RELLENO encima de la línea (otro lado) = penetración completa.",
            "justificacion": "Cada cota tiene su lugar fijo: profundidad/tamaño a la izquierda, abertura de raíz dentro del símbolo y ángulo de ranura junto a él. El semicírculo relleno se dibuja en el lado opuesto a la soldadura de ranura e indica 100 % de penetración visible.",
            "fuente": "Simbología, lám. 6, 8, 19 y 22–26.",
            "figura_ref": 8
          }
        },
        {
          "n": 3,
          "tema": "Unidad 4 · Simbología AWS A2.4",
          "descripcion": "Junta en T con filetes intermitentes de 1/4\" a ambos lados del alma: tramos de 2\" con paso de 5\", ALTERNADOS de un lado respecto al otro.",
          "figura_ref": 4,
          "solucion": {
            "respuesta": "Filete a ambos lados con los triángulos DESPLAZADOS (no enfrentados), «1/4» a la izquierda de cada uno y «2-5» a la derecha de cada uno.",
            "justificacion": "Si los tramos están alternados el intermitente es ESCALONADO y los triángulos se dibujan corridos. Compara con el ejercicio 3 del Parcial 1 (en cadena, triángulos alineados). El formato es tamaño ◺ longitud-paso, con el paso medido de centro a centro.",
            "fuente": "Simbología, lám. 6 y 15–17.",
            "figura_ref": 9
          }
        },
        {
          "n": 4,
          "tema": "Unidad 4 · Simbología AWS A2.4",
          "descripcion": "Junta en T: el alma de 1\" se bisela a 45° por ambos lados con profundidad de 3/8\" por lado; los cordones quedan esmerilados a ras.",
          "figura_ref": 5,
          "solucion": {
            "respuesta": "Bisel a AMBOS lados (doble bisel o «K») con «3/8» a la izquierda y «45°» en cada lado; raya horizontal de contorno plano con la letra «G» sobre cada bisel; flecha QUEBRADA apuntando al alma.",
            "justificacion": "El bisel se dibuja con el cateto vertical a la izquierda. Como solo el alma se prepara, la flecha se quiebra hacia ella. El contorno plano es una raya paralela a la línea, y la letra indica el método de acabado: G = esmerilado, M = maquinado, H = martillado.",
            "fuente": "Simbología, lám. 4, 9, 14 y 20.",
            "figura_ref": 10
          }
        }
      ]
    },
    "problemas": [
      {
        "titulo": "Cálculo: consumo de gases en llama neutra",
        "tema": "Proceso oxiacetileno (OFW)",
        "enunciado": "En una jornada de soldadura oxiacetilénica con llama neutra se consumen 500 L de acetileno medidos en condiciones normales (0 °C, 1 atm).",
        "pregunta": "Calcule: a) moles de acetileno; b) moles y volumen TOTAL de oxígeno que exige la combustión; c) cuánto oxígeno sale del cilindro y cuánto se toma del aire; d) volumen de aire necesario (20 % O₂ en volumen); e) volumen de CO₂ producido. Datos: volumen molar en CN = 22.4 L/mol.",
        "solucion": {
          "respuesta": "a) 22.32 mol C₂H₂; b) 55.80 mol = 1250 L O₂; c) 500 L del cilindro y 750 L del aire; d) 3750 L de aire; e) 1000 L de CO₂.",
          "pasos": [
            "Ecuación global: C₂H₂ + 2.5 O₂ → 2 CO₂ + H₂O.",
            "a) n(C₂H₂) = 500 L ÷ 22.4 L/mol = 22.32 mol.",
            "b) n(O₂) total = 2.5 × 22.32 = 55.80 mol → V = 55.80 × 22.4 = 1250 L. Atajo: en gases a igual P y T la relación molar es la relación de volúmenes, así que 2.5 × 500 L = 1250 L.",
            "c) Reacción primaria C₂H₂ + O₂ → 2 CO + H₂: del cilindro sale 1 volumen de O₂ por volumen de acetileno, o sea 500 L. El resto viene del aire: 1250 − 500 = 750 L (reacción secundaria 2 CO + H₂ + 1.5 O₂).",
            "d) V(aire) = 750 L ÷ 0.20 = 3750 L.",
            "e) V(CO₂) = 2 × 500 = 1000 L (44.64 mol). Además se forman 22.32 mol de H₂O.",
            "Comprobación: O₂ total = 2.5 × C₂H₂ → 1250 / 500 = 2.5 ✓."
          ],
          "justificacion": "Es el mismo tipo de ejercicio de la lámina 42 (propano). Lo que se califica es la ecuación balanceada, usar la relación molar y diferenciar el oxígeno del cilindro (1:1) del total (2.5:1).",
          "fuente": "Oxiacetileno, lám. 23 y 42."
        }
      },
      {
        "titulo": "Problema: empalme de viga de puente en sitio",
        "tema": "Proceso SMAW · selección de proceso",
        "enunciado": "Se debe empalmar en sitio una viga nueva de acero A36 a una viga existente de un puente. Alas y alma de 1/2\". Las juntas quedan en posición vertical (3G) y sobre cabeza (4G), hay viento de unos 25 km/h y en la madrugada el acero está a 12 °C.",
        "pregunta": "Seleccione y justifique el proceso, el código, la polaridad, el electrodo, las condiciones de trabajo y las medidas de seguridad.",
        "figura_ref": 6,
        "solucion": {
          "respuesta": "SMAW con electrodo de bajo hidrógeno E7018 (raíz opcional con E6010), en DCEP, bajo AWS D1.1, con precalentamiento por estar el acero a menos de 18 °C, juntas en doble V y una WPS/PQR calificada en 3G y 4G.",
          "pasos": [
            "Descarte: GMAW queda limitado a días despejados y sin viento (lám. 23), porque el viento barre el gas de protección. OFW no es económico en piezas gruesas (lám. 37). SMAW resiste mejor el viento, el equipo es portátil y suelda en todas las posiciones (SMAW lám. 19).",
            "Código: AWS D1.1, para puentes, edificios y acero estructural (Terminología lám. 13). En la práctica los puentes en EE. UU. usan AWS D1.5, derivado del D1.1.",
            "WPS calificada con su PQR, y soldadores calificados en 3G y 4G.",
            "Electrodo y polaridad: E7018 de bajo hidrógeno en DCEP, porque da buena estabilidad del arco (lám. 33) y evita la fisuración por hidrógeno en una estructura crítica. Si la raíz se hace con E6010, también en DCEP.",
            "Condiciones: el acero a 12 °C está por debajo de 18 °C, así que hay que PRECALENTAR (SMAW lám. 26). No se suelda si llueve, si hay tormenta de arena, etc.",
            "Junta: con 1/2\" de espesor, ranura en doble V (o V con respaldo) y varias pasadas.",
            "Soplo de arco: en CC y en una estructura grande el campo magnético es asimétrico. Se controla ubicando la masa hacia donde avanza la soldadura, con arco corto y, si hace falta, con CA.",
            "Seguridad: retirar los combustibles y poner mantas ignífugas (lám. 8–9), mantener secos los guantes y el equipo (riesgo eléctrico, lám. 5), usar protección UV/IR y arnés para el trabajo en altura.",
            "Inspección: VT de todos los cordones y UT o RT en las ranuras de penetración completa (símbolos de ensayos, Simbología lám. 12)."
          ],
          "justificacion": "Es el «problema del remolque» al revés: allí el material (aluminio) decidía el proceso; aquí deciden las condiciones de campo (viento, posición y temperatura). Siempre justifica el proceso descartando los otros con datos de las láminas.",
          "fuente": "SMAW, lám. 19, 26, 33, 37–38; GMAW, lám. 23; Oxiacetileno, lám. 37; Terminología, lám. 13–16; Seguridad, lám. 5–9."
        }
      }
    ]
  },
  "figuras": [
    { "n": 1, "archivo": "figuras/fig_01_tipos_de_llama.svg", "descripcion": "Tres llamas oxiacetilénicas A, B y C", "detalle": "Tres llamas saliendo de la boquilla, vistas de lado. A: cono interno blanco + pluma intermedia amarilla larga + envoltura azul. B: cono interno corto, redondeado y nítido, sin pluma. C: cono interno muy corto y puntiagudo." },
    { "n": 2, "archivo": "figuras/fig_02_tubo_sobre_placa.svg", "descripcion": "Tubo sobre placa base, filete todo alrededor en obra", "detalle": "Elevación: tubo vertical apoyado sobre una placa, con filetes (triángulos grises) a ambos lados del tubo. Planta: el círculo del tubo con un anillo gris continuo, es decir, el filete recorre todo el contorno." },
    { "n": 3, "archivo": "figuras/fig_03_v_sencilla.svg", "descripcion": "Junta a tope en V sencilla 60°", "detalle": "Sección de dos placas a tope con ranura en V de 60° abierta hacia arriba, profundidad de preparación 3/8 (cota a la izquierda), abertura de raíz 1/8 (cota inferior). El cordón llena la V y en la cara inferior asoma un refuerzo oscuro: penetración completa." },
    { "n": 4, "archivo": "figuras/fig_04_filete_escalonado.svg", "descripcion": "Filete intermitente escalonado en junta T", "detalle": "Planta de un alma entre dos líneas. Tres tramos de filete arriba y tres abajo, ALTERNADOS (los de abajo quedan en los huecos de los de arriba). Cotas: longitud 2 y paso 5 de centro a centro." },
    { "n": 5, "archivo": "figuras/fig_05_T_doble_bisel.svg", "descripcion": "Junta en T con alma en doble bisel", "detalle": "Sección: ala vertical a la izquierda y alma horizontal que llega desde la derecha con sus dos aristas biseladas a 45° (cuñas grises arriba y abajo). Raya gruesa sobre cada cordón: superficie esmerilada a ras." },
    { "n": 6, "archivo": "figuras/fig_06_empalme_viga.svg", "descripcion": "Empalme de viga de puente en sitio", "detalle": "Viga en I vista de lado: a la izquierda la viga existente, a la derecha la nueva, y una línea roja discontinua marca la junta de empalme que se suelda en sitio. Pie de figura: espesores de 1/2\", posiciones 3G y 4G y viento de unos 25 km/h." },
    { "n": 7, "archivo": "figuras/sol_02_tubo_placa.svg", "tipo": "solucion", "descripcion": "Solución: filete 1/4 todo alrededor + soldadura de campo" },
    { "n": 8, "archivo": "figuras/sol_03_v_sencilla.svg", "tipo": "solucion", "descripcion": "Solución: V 3/8, abertura 1/8, 60°, penetración completa" },
    { "n": 9, "archivo": "figuras/sol_04_filete_escalonado.svg", "tipo": "solucion", "descripcion": "Solución: filete 1/4 escalonado 2-5 a ambos lados" },
    { "n": 10, "archivo": "figuras/sol_05_T_doble_bisel.svg", "tipo": "solucion", "descripcion": "Solución: doble bisel 3/8 a 45° con contorno esmerilado G" }
  ]
}
